Repository: daubners/micro-characterization

# Microstructure characterization of battery materials based on voxelated image data: Computation of active surface area and tortuosity

## Description
This repository contains the python code to reproduce the results from [Daubner and Nestler 2024](https://iopscience.iop.org/article/10.1149/1945-7111/ad9a07/meta). The abstract reads:

> The reliable computation of microstructure metrics such as specific surface area and tortuosity factors is key to bridge the gap between the battery microscale and fast, homogenized cell models.
In this work, we present an approach to compute the surface area of phases based on pixelated image data which is both easy-to-implement and computationally efficient. The concept is inspired from the diffuse surface representation in phase-field methods. Subsequently, the approach is validated and compared with common python libraries on two benchmark cases and actual battery microstructure data. The results underline the reliability and fast computational performance of the approach.
Furthermore, the concept of through-feature connectivity in pixelated image data is introduced and explored to quantify the reliability of tortuosity factor computations.
Overall, this work enhances the computational tools to bridge the scale from battery microstructures to cell models and gives an overview of state-of-the-art methodology. The developed code is published to further accelerate the scientific progress in this field.

The code is organized in two files containing all functions (`data.py`and `metrics.py`) and three jupyter notebook which contain all the computational studies discussed in the publication.
The following functions have been implemented for the computation of microstructure metrics and can be found in `metrics.py`
- `volume_fraction`: Count voxels of one phase (labelled by same integer value)
- `label_periodic`: label interconnected regions with same integer value and take periodicity for given directions into account. The structuring element defines if side, edge or even corner connectivity is taken into account
- `find_spanning_labels`: extract all labels which form a continuous connection in a given direction (i.e. appear at both sides of the given voxel array)
- `extract_through_feature`: combines labelleling and finding spanning labels to extract all through features which are then labelled as one while pore and all disconnected parts are labelled 0
- `largest_interconnected_feature`: follows the same idea but only tries to find the largest interconnected feature (which does not necessarily connect with the boundaries)
- `specific_surface_area_marching`: Computes the specific surface area based on the marching cubes algorithm implemented in scikit-image
- `specific_surface_area`: Computation of specific surface area based on the gradient norm motivated from the phase-field method

The tortuosity computation is based on [taufactor](https://taufactor.readthedocs.io/en/latest/usage.html).

## Usage
The usage is documented in the jupyter notebooks which can be used to reproduce the results of the publication.

File: 01-microstructure_validation-sphere.ipynb
# Microstructure characterization of battery materials based on voxelated image data: Computation of active surface area and tortuosity

## First validation example: Voxelized sphere

Voxelized spheres are used to test the accuracy and computation time of various methods to compute the surface area. This validation is well suited as
- the surface is analytically known,
- the example is 3D but yet simple,
- the surface is curved and, thus, will suffer from pixelation issues
- many microstructureal features can be approximated as spherical (e.g. pores)

<p style="display: inline-block; margin-right: 10px;">
  <img src="data-paper/sphere-study/sphere_R2pixel.png" alt="2pixel" width="70" />
</p>
<p style="display: inline-block; margin-right: 10px;">
  <img src="data-paper/sphere-study/sphere_R5pixel.png" alt="5pixel" width="70" />
</p>
<p style="display: inline-block; margin-right: 10px;">
  <img src="data-paper/sphere-study/sphere_R10pixel.png" alt="10pixel" width="70" />
</p>
<p style="display: inline-block; margin-right: 10px;">
  <img src="data-paper/sphere-study/sphere_R20pixel.png" alt="20pixel" width="70" />
</p>
<p style="display: inline-block; margin-right: 10px;">
  <img src="data-paper/sphere-study/sphere_R50pixel.png" alt="50pixel" width="70" />
</p>
<p style="display: inline-block; margin-right: 10px;">
  <img src="data-paper/sphere-study/sphere_R100pixel.png" alt="100pixel" width="70" />
</p>
<p style="display: inline-block; margin-right: 10px;">
  <img src="data-paper/sphere-study/sphere_R200pixel.png" alt="200pixel" width="70" />
</p>

**Author**: Simon Daubner<br>
**Department**: Department of Mechanical Engineering<br>
**Institution**: Karlsruhe Institute of Technology

```
import matplotlib.pyplot as plt
import numpy as np
import taufactor.metrics as tau

import metrics
import data
import time
```

We initialize the grid resolution as

```
dx = 1.0
dy = dx
```

Create a list of radii and empty dictionaries to store results:

```
radii = [2,3,4,5,7,10,20,50,100]

vol_fraction = {'theo':np.zeros(len(radii)), 'num':np.zeros(len(radii))}

methods = ['theo', 'faces', 'marching', 'conv_marching', 'porespy', 'gradient', 'conv_gradient']
area = {method: np.zeros(len(radii)) for method in methods}
times = {method: np.zeros(len(radii)) for method in methods[1:]}
```

Cycle through radii list and perform the following steps
- Create a binary array which contains a voxelized sphere represented by 1 and void by 0. A void layer of 10 cells is added at every boundary.
- Compute the volume fraction based on pixel counting
- Compute the surface area based on various methods and time the computations

```
count = 0
for Radius in radii:
    sharp_field = data.create_voxelized_sphere(Radius)
    
    # Optional plotting
    # title = 'Sphere with {} pixel radius'.format(Radius)
    # data.plotField2D(1-sharp_field[:,:,Radius+10], title, dpi=200)
                    
    vol_fraction['theo'][count] = 4/3*np.pi*Radius**3/(sharp_field.size)
    vol_fraction['num'][count] = metrics.volume_fraction(sharp_field, 1)
    
    timer = []
    area['theo'][count] = 4*np.pi*Radius**2/(np.prod(sharp_field.shape)*dx**3)
    timer.append(time.time())
    area['faces'][count] = 3*tau.surface_area(sharp_field, phases=[1]).item()
    timer.append(time.time())
    area['marching'][count] = metrics.specific_surface_area_marching(sharp_field)
    timer.append(time.time())
    smooth_field = metrics.smooth_with_convolution(sharp_field)
    area['conv_marching'][count] = metrics.specific_surface_area_marching(smooth_field)
    timer.append(time.time())
    area['porespy'][count]  = metrics.specific_surface_area_porespy(sharp_field)
    timer.append(time.time())
    area['gradient'][count] = metrics.specific_surface_area(sharp_field)
    timer.append(time.time())
    area['conv_gradient'][count] = metrics.specific_surface_area(sharp_field, smooth=1)
    timer.append(time.time())
    
    for i, method in enumerate(methods[1:]):
        times[method][count] = timer[i+1]-timer[i]
    
    print(f"Finished radius = {Radius}.")
    count = count +1
```

Computing region surface area                               :   0%|          | 0/1 [00:00<?, ?it/s]

Finished radius = 2.

Computing region surface area                               :   0%|          | 0/1 [00:00<?, ?it/s]

Finished radius = 3.

Computing region surface area                               :   0%|          | 0/1 [00:00<?, ?it/s]

Finished radius = 4.

Computing region surface area                               :   0%|          | 0/1 [00:00<?, ?it/s]

Finished radius = 5.

Computing region surface area                               :   0%|          | 0/1 [00:00<?, ?it/s]

Finished radius = 7.

Computing region surface area                               :   0%|          | 0/1 [00:00<?, ?it/s]

Finished radius = 10.

Computing region surface area                               :   0%|          | 0/1 [00:00<?, ?it/s]

Finished radius = 20.

Computing region surface area                               :   0%|          | 0/1 [00:00<?, ?it/s]

Finished radius = 50.

Computing region surface area                               :   0%|          | 0/1 [00:00<?, ?it/s]

Finished radius = 100.

### Plotting
Plot the results based on following color and line style

```
colors = ['black', 'red', 'blue', 'purple', 'orange', 'lime', 'green']
line_styles = ['-', '-', '-.', ':', '--', '-', '-.','-']
```

Plot relative volume error

```
fig, ax = plt.subplots(figsize=(8, 3))
ax.semilogx(radii, (vol_fraction['num']-vol_fraction['theo'])/vol_fraction['theo']*100, label='volume error', color=colors[0], linestyle=line_styles[0])

# Add labels, legend, and grid
ax.set_xlabel('cells per radius')
ax.set_ylabel('%')
ax.set_title('Relative error of volume fraction in %')
ax.legend()
ax.grid()

plt.show()
```

Relative error of surface area computation

```
fig, ax = plt.subplots(figsize=(10, 4))

for i, method in enumerate(methods):
    ax.semilogx(radii, (area[method]-area['theo'])/area['theo']*100, label=method, color=colors[i], linestyle=line_styles[i])

ax.set_xlabel('cells per radius')
ax.set_ylabel('%')
ax.set_title('Relative error of specific surface area in %')
ax.legend()
ax.grid()

plt.show()
```

And, last but not least, the computation times

```
fig, ax = plt.subplots(figsize=(10, 4))
for i, method in enumerate(methods[1:]):
    ax.loglog(radii, times[method], label=method, color=colors[i+1], linestyle=line_styles[i+1])

ax.set_xlabel('cells per radius')
ax.set_ylabel('Computation time [s]')
ax.set_title('Computation time in s')
ax.legend()
ax.grid()

plt.show()
```

***
## Appendix: Phase-field solution
Solve phase-field evolution equation for higher accuracy

```
vol_fraction['PF_eq'] = np.zeros(len(radii))
area['PF_eq']   = np.zeros(len(radii))

count = 0
for Radius in radii:
    sharp_field = data.create_voxelized_sphere(Radius)
    # Blur field as initial condition for phase-field computation
    phase_field = metrics.smooth_with_convolution(sharp_field)
    
    phase_field = data.solveTwoPhaseWithoutCurvature(phase_field, convergence=0.1, eps=2, stabilize=0.2)
    vol_fraction['PF_eq'][count] = metrics.phase_fraction(phase_field)
    area['PF_eq'][count] = metrics.specific_surface_area(phase_field)
    
    # print(f"Finished radius = {Radius}.")
    count = count +1
```

Converged in 74 steps. F_pot/F_grad=0.9051
Converged in 119 steps. F_pot/F_grad=0.9017
Converged in 132 steps. F_pot/F_grad=0.9007
Converged in 138 steps. F_pot/F_grad=0.9002
Converged in 148 steps. F_pot/F_grad=0.9011
Converged in 150 steps. F_pot/F_grad=0.9002
Converged in 153 steps. F_pot/F_grad=0.9010
Converged in 154 steps. F_pot/F_grad=0.9004
Converged in 154 steps. F_pot/F_grad=0.9002

...and plot results in comparison with previous results:

```
# Create a figure and axis
fig, ax = plt.subplots(figsize=(10, 3))
ax.semilogx(radii, (vol_fraction['num']-vol_fraction['theo'])/vol_fraction['theo']*100, label='sharp', color=colors[0], linestyle=line_styles[0])
ax.semilogx(radii, (vol_fraction['PF_eq']-vol_fraction['theo'])/vol_fraction['theo']*100, label='phase-field', color=colors[6], linestyle=line_styles[6])

# Add labels, legend, and grid
ax.set_xlabel('cells per radius')
ax.set_ylabel('%')
ax.set_title('Relative error of volume fraction in %')
ax.legend()
ax.grid()
plt.show()

# Create a figure and axis
fig, ax = plt.subplots(figsize=(10, 3))
for i, method in enumerate(methods[2:]):
    ax.semilogx(radii, (area[method]-area['theo'])/area['theo']*100, label=method, color=colors[i+2], linestyle=line_styles[i+2])
ax.semilogx(radii, (area['PF_eq']-area['theo'])/area['theo']*100,   label='phase-field', color=colors[1], linestyle=line_styles[1])

# Add labels, legend, and grid
ax.set_xlabel('cells per radius')
ax.set_ylabel('a in [1/m]')
ax.set_title('Relative error of specific surface area in %')
ax.legend()
ax.grid()

# Show the plot
plt.show()
```

We see that the phase-field solution introduces a larger error in the volume fraction for spheres at low resolution. For larger enough features (i.e. spheres with more than ~10 voxels per radius) the phase-field solution achieves higher accuracy for the computation of specific surface area than the previous bestperformers (porespy and convolution+gradient).

***
## Appendix: Save results for external plotting
Write results in dictionaries to text file

```
file_name = "sphere_pixel_resolution.txt"
results = {'Radius':radii}
for key,s in vol_fraction.items():
    header = 'vol_'+key
    results[header] = s
for key,s in area.items():
    header = 'a_'+key
    results[header] = s
for key,s in times.items():
    header = 't_'+key
    results[header] = s

data.write_dict_to_txt(results, file_name)
print(f"Data written to {file_name}.")
```

Data written to sphere_pixel_resolution.txt.
